Repository: milumilelu/ultrafast-laser-process-learning

# Ultrafast Laser Process Learning Kernel

主计划 V2 的正式仓库（Brownfield 迁移内核）。

## Current development milestone：Physics-to-Planning V1

后端主链与前端工作台已升级为：

```text
Task → Capability → KnowledgeRequirementSet → EvidenceIR → typed E2P Prior
→ Calibration / Identifiability → LocalRemovalModel → Stateful F0-F2 Simulation
→ Simulator-driven ToolpathPlan
```

独立验收：

```powershell
.venv\Scripts\python.exe scripts\run_topic2_acceptance.py
.venv\Scripts\python.exe -m pytest tests\test_physics_to_planning_v1.py -q
cd apps\topic2_frontend
npm test -- --run
npm run typecheck
npm run build
```

完整 B0–B9 / F1–F6 验收与科学披露见
`docs/validation/PHYSICS_TO_PLANNING_V1_FINAL_ACCEPTANCE.md`；后端独立验收见
`docs/validation/PHYSICS_TO_PLANNING_V1_BACKEND_ACCEPTANCE.md`。Topic 2 Demo
仍保留为可回放的历史冻结场景；旧 BO 比较仅作为 `plan_process` 内的兼容诊断，
`ToolpathPlan` 是新主链最终规划产物。

- 文档与决策：`docs/`（契约冻结见 `docs/contracts/CONTRACT_V2_FREEZE.md`）
- 包边界由 `lint-imports`（import-linter）强制

## Current milestone：Topic 2 Demo（课题二端到端展示版）

```text
Tag:  topic2-demo-v1.1（正式阶段展示冻结版；topic2-demo-v1 = R1-R16 首次全 PASS 的历史里程碑）
CFA:  Uncalibrated CFA（uncalibrated-cfa-v2.0），NOT_YET_CALIBRATED，无概率输出
```

### 演示命令（固定 Demo Scenario 01：SiC / depth_um / 固定 CSV / 5 篇 pilot / seed 42）

```bash
.venv\Scripts\python scripts\demo_t2_vertical_slice.py   # 端到端跑通（确定性）
.venv\Scripts\python scripts\demo_report.py              # 生成自包含 HTML 报告

# 浏览器打开 outputs\topic2_demo_report.html（10 步故事线 + 回溯）
```

演示场景与展示纪律：`docs/validation/DEMO_SCENARIO_01.md`；
Release Gate：`docs/validation/DEMO_RELEASE_CHECKLIST.md`（R1–R17 全 PASS）。

### 科学状态（如实声明）

```text
B1-25（dev set）：severe=0（无 Unknown→Mismatch 转换）——仅 diagnostic 表述，
                 不构成泛化性能声明。
旧 13 篇 holdout（v2 diagnostic）：H3/H5 两处确定性语义 bug 已修复（V2-1
                 依赖感知重建 / V2-2 RANGE≠POINT），H3 bug 3→0、H5 bug 5→0。
新 11 篇 unseen holdout（v2 independent）：H1/H2 PASS；H3/H5 未过（根因：
                 facet 聚合语义 / 表格提取 / review-sweep 文档语义，登记
                 artifacts/cfa_holdout/V2_INDEPENDENT_VALIDATION.md）。
结论：当前不声明 "CFA v2 已通过独立科学验证"；demo 展示只承诺
                 KNOWN/PARTIAL/UNKNOWN/MISMATCH + warnings + NOT_YET_CALIBRATED。
```

### 已知限制（详见 `docs/KNOWN_GAPS.md`，已按 RESOLVED / PARTIALLY_RESOLVED / POST_DEMO 重签）

- POST_DEMO：facet_summary 聚合语义（多条件取首报告）、表格提取 gap、
  review/sweep 条件选择、Calibrated CFA、Dynamic Trust、Open Discovery
  blind benchmark、Agent UI。
- PARTIALLY_RESOLVED：Material/Task metadata 覆盖（gold 缺口 2 处登记）。

## 当前包

```text
src/
├── process_contracts/        # 契约（TaskScope 等）
├── ultrafast_shared/         # 共享基础设施（units/config/db）
├── ultrafast_domain/         # 领域模型（leaf）
├── ultrafast_physics/        # 物理特征引擎 + Formula Registry（leaf）
├── ultrafast_requirements/   # 科学依赖图 + Requirement Compiler（不执行下游模型）
├── ultrafast_ingestion/      # PDF 解析 → mention → candidate ledger → condition 编译
├── ultrafast_reconstructibility/  # M6 Source 侧依赖重建（五类未知区分）
├── ultrafast_interaction/    # M8 CanonicalInteractionState / Target readiness
├── ultrafast_cfa/            # M9 Uncalibrated CFA（五 facet，无概率）
├── ultrafast_evidence_prior/ # canonical：任务驱动 EvidenceIR → Belief → 软先验
├── ultrafast_e2p/            # legacy compatibility：仅供旧 Topic2 适配层使用
├── ultrafast_bo/             # 治理化 GP-UCB（vanilla / evidence-assisted）
├── ultrafast_knowledge/      # 持久化双索引 + 逐论文抽取 + 结构化科学知识入库与聚合
├── ultrafast_memory/         # 迁移自旧仓库（db/ids/config）
└── ultrafast_integrations/   # 存储/集成
demo/t2_slice/                # 垂直切片编排 + 文献资源解析（RF-2）
apps/topic2_backend/          # FastAPI（独立 repository 路径，非演示主链）
```

## 安装与验证

```bash

# 注意：系统 python 是 Windows Store 占位符，需用旧仓库 venv 的 python 建 venv：

# "C:\Users\RZF\Desktop\博士课题资料\ultrafast agent\.venv\Scripts\python.exe" -m venv .venv
python -m venv .venv
.venv\Scripts\python -m pip install -e ".[dev]" -i https://pypi.tuna.tsinghua.edu.cn/simple
.venv\Scripts\python -c "import ultrafast_cfa, ultrafast_e2p, ultrafast_bo, ultrafast_ingestion, ultrafast_interaction, ultrafast_reconstructibility, ultrafast_physics"
.venv\Scripts\python -m pytest tests -q        # fast + pilot（111 pilot 需文献归档）
lint-imports
```

Release-scope 类型/风格检查（RF-8）：

```bash
.venv\Scripts\python -m mypy src/ultrafast_ingestion src/ultrafast_cfa src/ultrafast_interaction src/ultrafast_reconstructibility demo/t2_slice --ignore-missing-imports
.venv\Scripts\python -m ruff check src/ultrafast_ingestion src/ultrafast_cfa src/ultrafast_interaction src/ultrafast_reconstructibility src/ultrafast_physics src/ultrafast_e2p src/ultrafast_bo demo
```

依赖版本已按旧环境锁定（PyPI 直连在此网络环境会超时，见 docs/KNOWN_GAPS.md GAP-09/10）。

File: CFRP.csv
ÐòºÅ,Âö¿ífs,ÆµÂÊkHz,¼ä¾àmm,ÖØ¸´¼Ó¹¤´ÎÊý,ËÙ¶Èmm/s,mean_depth_um,Sa_um,Sq_um,Sz_um,min_depth_um,max_depth_um
1,4000,50,0.006,5,10,38.122,4,4.788,22.387,30.981,53.369
2,6000,10,0.003,5,15,17.396,1.711,2.142,14.799,10.718,25.517
3,500,2,0.004,4,10,6.074,1.127,1.563,16.431,-0.686,15.745
4,500,2,0.003,6,15,9.569,1.881,2.343,15.387,1.901,17.287
5,1000,2,0.002,4,10,8.405,2.154,2.579,15.692,0.043,15.734
6,2000,2,0.006,4,15,1.833,1.123,1.414,11.288,-3.264,8.023
7,6000,20,0.002,6,5,35.552,2.82,3.756,23.21,20.604,43.815
8,4000,5,0.002,3,10,10.183,1.902,2.251,13.38,3.007,16.387
9,500,2,0.002,5,20,9.634,2.134,2.6,17.658,2.048,19.706
10,500,2,0.006,3,10,2.621,1.268,1.567,11.426,-1.456,9.971
11,1000,2,0.006,2,20,0.245,1.154,1.476,12.729,-5.608,7.121
12,2000,2,0.004,3,15,3.974,1.513,1.917,12.004,-1.207,10.797
13,500,2,0.006,6,20,4.746,1.06,1.346,13.096,-1.058,12.038
14,4000,20,0.005,4,20,16.18,1.381,1.67,12.34,10.177,22.517
15,6000,20,0.006,2,15,7.554,1.067,1.414,12.745,3.293,16.038
16,1000,5,0.005,3,15,7.858,1.708,2.099,11.604,2.08,13.684
17,2000,2,0.002,3,15,7.494,1.789,2.169,14.707,-1.314,13.393
18,500,2,0.005,4,15,4.504,1.205,1.546,11.305,-0.78,10.525
19,6000,50,0.003,4,15,42.458,2.43,2.989,15.88,35.758,51.638
20,2000,5,0.002,3,5,14.89,1.298,1.641,10.652,9.794,20.446
21,2000,5,0.002,4,5,19.004,1.531,1.905,14.37,9.888,24.258
22,4000,10,0.002,5,1,46.624,3.002,3.41,14.742,39.334,54.075
23,1000,5,0.003,5,10,11.77,2.421,2.864,15.111,2.971,18.082
24,1000,5,0.002,5,10,14.121,1.812,2.104,11.93,7.635,19.565
25,500,2,0.006,6,5,7.449,1.743,2.116,14.721,0.826,15.547
26,2000,5,0.002,3,15,10.661,2.169,2.546,15.011,4,19.012
27,4000,10,0.003,4,1,43.261,1.669,2.208,16.28,33.468,49.748
28,6000,5,0.002,5,10,12.892,1.736,2.052,12.878,6.602,19.48
29,2000,5,0.006,5,5,10.929,1.876,2.173,12.965,4.093,17.057
30,500,2,0.005,6,10,5.279,1.473,1.778,12.166,-0.586,11.58
31,4000,50,0.004,2,10,22.239,2.23,2.866,18.032,14.963,32.995
32,4000,20,0.005,2,20,9.49,1.189,1.528,9.785,5.629,15.414
33,1000,5,0.004,3,10,5.231,1.665,1.991,10.654,-0.257,10.397
34,500,2,0.004,5,1,23.792,1.929,2.547,18.187,13.599,31.786
35,6000,20,0.002,5,15,30.801,1.728,2.158,14.664,22.22,36.884
36,4000,50,0.003,3,1,67.008,1.648,2.106,12.177,59.294,71.471
37,500,5,0.003,2,1,25.646,0.84,1.097,8.793,21.828,30.62
38,1000,5,0.003,2,15,7.893,1.718,2.114,14.145,0.247,14.392
39,2000,10,0.003,3,5,18.281,1.504,1.816,11.6,13.056,24.656
40,4000,2,0.004,2,5,3.745,1.458,1.826,12.338,-1.804,10.534
41,6000,2,0.003,3,1,16.88,1.279,1.551,10.98,11.436,22.416
42,4000,10,0.006,2,5,8.529,1.548,1.894,13.411,1.878,15.289
43,4000,10,0.004,2,20,7.497,1.435,1.807,11.992,3.17,15.162
44,500,5,0.005,6,10,10.412,1.742,2.22,14.883,2.985,17.868
45,2000,10,0.004,5,1,44.007,1.419,1.686,12.102,39.035,51.137
46,1000,10,0.004,4,1,44.124,1.705,2.209,11.427,36.874,48.3
47,1000,10,0.003,6,20,20.12,1.906,2.383,17.162,11.704,28.866
48,6000,20,0.002,3,20,19.124,2.284,2.655,14.59,12.158,26.748
49,2000,10,0.003,4,15,15.617,1.458,1.77,12.551,9.691,22.242
50,4000,50,0.006,6,10,46.287,4.093,4.727,19.327,37.939,57.266
51,6000,2,0.005,6,20,0.716,1.462,1.816,11.054,-3.356,7.698
52,500,5,0.005,5,20,9.415,2.558,3.136,15.593,2.077,17.67
53,1000,10,0.003,3,1,44.316,0.807,1.035,6.256,40.773,47.029
54,1000,10,0.005,2,20,7.238,1.731,2.131,13.296,0.931,14.227
55,2000,10,0.006,2,5,9.601,1.451,1.815,13.322,3.243,16.565
56,500,5,0.006,3,15,6.739,1.581,1.874,12.081,0.37,12.451
57,500,5,0.002,5,1,50.154,0.742,0.86,5.687,47.681,53.368
58,6000,5,0.003,2,5,7.677,1.351,1.596,8.094,4.62,12.713
59,2000,10,0.004,4,15,13.205,2.386,2.817,17.019,4.595,21.614
60,500,10,0.005,2,10,7.613,2.232,2.804,18.294,-1.447,16.847
61,2000,20,0.003,3,20,20.636,1.568,2.04,15.718,13.943,29.662
62,2000,20,0.005,3,5,21.392,1.419,1.773,14.1,13.825,27.925
63,1000,10,0.006,4,20,10.232,2.009,2.503,17.348,3.078,20.426
64,1000,10,0.005,6,5,22.946,1.884,2.269,12.546,16.276,28.821
65,2000,20,0.005,3,20,15.015,1.583,1.921,13.291,9.32,22.611
66,500,10,0.005,5,20,12.144,2.279,2.689,15.648,5.714,21.362
67,6000,2,0.002,5,1,0.123,1.182,1.573,13.423,-4.527,8.895
68,1000,20,0.006,4,15,18.413,1.806,2.173,13.249,11.954,25.203
69,1000,20,0.002,3,15,28.909,1.444,1.807,11.559,23.73,35.289
70,500,10,0.004,4,20,12.707,2.311,2.766,14.941,5.691,20.632
70,500,20,0.004,4,20,21.463,2.012,2.454,15.63,13.389,29.018
71,4000,50,0.005,5,1,64.035,1.368,1.636,10.397,59.184,69.582
72,1000,20,0.006,6,20,24.61,1.592,1.965,12.334,19.352,31.686
73,6000,50,0.002,2,1,53.586,1.952,2.391,16.494,45.598,62.092
74,4000,2,0.002,6,20,10.799,1.995,2.563,19.375,-0.955,18.42
75,1000,20,0.004,2,1,40.694,1.411,1.743,12.837,32.907,45.744
76,2000,20,0.004,5,5,35.748,1.129,1.414,9.555,29.791,39.346
77,2000,20,0.003,6,15,33.819,1.401,1.777,10.313,29.783,40.096
78,1000,20,0.005,6,1,54.569,0.775,0.959,7.287,51.033,58.32
79,6000,2,0.005,4,15,19.85,2.949,3.381,16.706,11.22,27.925
80,4000,2,0.002,6,5,13.436,1.815,2.262,14.014,8.807,22.821
81,1000,20,0.004,6,5,37.113,0.632,0.909,9.48,33.255,42.735
82,500,10,0.003,2,20,11.758,1.745,2.062,12.432,5.445,17.877
82,500,20,0.003,2,20,17.964,1.896,2.468,16.658,8.593,25.251
83,2000,50,0.006,3,1,63.075,1.484,1.867,10.403,58.422,68.826
84,500,20,0.003,6,1,70.712,0.858,1.029,8.152,67.207,75.359
85,2000,50,0.006,6,1,67.435,1.703,2.23,16.251,59.355,75.606
86,4000,10,0.003,3,10,11.469,1.957,2.388,14.163,5.163,19.326
87,6000,20,0.005,5,5,22.572,2.68,3.205,17.056,13.643,30.7
88,6000,5,0.006,2,10,1.215,2.365,2.891,17.39,-5.762,11.628
89,500,20,0.003,2,15,13.565,1.853,2.211,15.629,6.421,22.05
90,2000,50,0.002,6,20,59.774,2.223,2.572,11.398,55.429,66.827
91,4000,2,0.004,4,1,17.853,1.105,1.407,9.804,12.09,21.894
92,6000,50,0.004,6,1,60.953,2.15,2.65,19.114,53.472,72.586
93,500,20,0.004,4,1,55.504,0.84,1.31,16.39,42.476,58.866
94,1000,50,0.004,4,10,41.685,2.99,3.532,18.696,34.501,53.198
95,1000,50,0.006,4,15,29.84,2.435,2.988,17.159,22.605,39.764
96,6000,2,0.004,2,10,0.238,1.372,1.806,15.431,-5.182,10.249
97,500,20,0.002,3,1,57.781,0.872,1.169,7.705,54.988,62.693
98,6000,5,0.005,4,10,6.759,1.745,2.042,9.627,1.868,11.495
99,2000,50,0.002,4,5,58.712,2.061,2.452,12.799,54.065,66.865
100,1000,50,0.006,6,20,41.21,2.692,3.218,19.031,31.809,50.84
101,4000,10,0.003,6,15,18.358,1.478,1.845,13.553,10.65,24.203
102,6000,2,0.004,5,10,-0.122,0.869,1.146,8.986,-3.646,5.339
103,6000,2,0.004,2,5,-0.2229,0.7719,1.0112,9.5538,-3.5495,6.0042
104,2000,50,0.003,2,10,28.92,1.858,2.492,15.426,25.033,40.459
105,2000,50,0.002,2,5,40.54,1.07,1.421,10.972,36.291,47.263
106,1000,50,0.005,5,20,44.936,3.837,4.565,20.127,36.621,56.749
107,4000,5,0.005,2,10,5.033,1.394,1.758,14.575,-2.374,12.201
108,4000,10,0.002,5,5,29.146,1.499,1.79,11.988,22.209,34.197
109,6000,10,0.006,3,20,7.137,1.255,1.543,10.409,2.857,13.267
110,1000,50,0.004,4,5,52.034,2.63,3.278,15.869,46.672,62.541
111,6000,5,0.002,6,1,32.475,2.918,3.473,19.878,22.284,42.163
112,4000,50,0.003,4,15,43.789,1.981,2.555,19.63,32.296,51.926
113,4000,5,0.006,3,10,5.205,1.364,1.745,13.148,-0.773,12.376
114,500,50,0.005,5,1,76.073,2.14,2.595,16.248,67.148,83.396
115,2000,50,0.003,5,15,58.458,1.694,2.186,15.016,52.958,67.974
116,6000,5,0.005,2,10,1.468,1.56,1.88,12.306,-2.527,9.779
117,6000,10,0.004,4,5,15.558,1.71,2.064,12.311,9.442,21.752
118,500,50,0.006,6,20,45.04,2.562,3.235,22.879,38.706,61.585
119,4000,50,0.005,3,5,40.507,1.544,1.895,11.961,34.598,46.559
120,4000,10,0.006,5,5,16.039,1.242,1.55,9.801,11.074,20.875
addition,500,2,0.004,1,10,0.594,1.415,1.908,11.593,-2.943,8.649
addition,500,5,0.004,5,1,39.258,0.671,0.839,4.907,36.812,41.719
addition,500,5,0.005,6,20,11.504,2.692,3.455,18.992,3.488,22.48
addition,4000,10,0.003,3,15,10.616,1.276,1.639,13.132,4.866,17.997
addition,6000,2,0.005,6,20,1.095,2.082,2.509,15.064,-4.722,10.342
addition,6000,2,0.002,5,10,7.326,1.43,1.715,10.163,1.977,12.141
